Repository: ShuangLin212/ULTERA-contribute

ULTERA Data Templates Repository: [github.com/PhasesResearchLab/ULTERA-contribute](https://github.com/PhasesResearchLab/ULTERA-contribute)

## This Dataset

- Shuang Lin, PhD, PSU
- RHEA ductility data and ductility criteria
- RHEA hardness

## ULTERA Database
This template repository was developed for contributing to the [**ULTERA Database**](https://ultera.org) carried under the 
[**DOE ARPA-E ULTIMATE program**](https://arpa-e.energy.gov/?q=arpa-e-programs/ultimate) that
aims to develop a new generation of materials for turbine blades in gas turbines and related
applications.

File: ULTERA-Ductilitydata.csv (part 3 of 3)
Name:,Shuang Lin
674,HfNbTiZr,BCC,None,treated at 1273 K for 0.5 h, followed by aging at 873 K for 100 h,Tensile Ductility,EXP,None,298.15,27.5,None,%,F6,10.1016/j.msea.2018.03.071
675,Al3Hf24.25Nb24.25Ti24.25Zr24.25,BCC,None,treated at 1273 K for 0.5 h, followed by aging at 873 K for 100 h,Tensile Ductility,EXP,None,298.15,25.5,None,%,F6,10.1016/j.msea.2018.03.071
676,Al5Hf23.75Nb23.75Ti23.75Zr23.75,BCC,None,treated at 1273 K for 0.5 h, followed by aging at 873 K for 100 h,Tensile Ductility,EXP,None,298.15,25.0,None,%,F6,10.1016/j.msea.2018.03.071
677,Al7Hf23.25Nb23.25Ti23.25Zr23.25,BCC,None,treated at 1273 K for 0.5 h, followed by aging at 873 K for 100 h,Tensile Ductility,EXP,None,298.15,15.0,None,%,F6,10.1016/j.msea.2018.03.071
678,Al10Hf22.5Nb22.5Ti22.5Zr22.5,BCC,None,treated at 1273 K for 0.5 h, followed by aging at 873 K for 100 h,Tensile Ductility,EXP,None,298.15,12.5,None,%,F6,10.1016/j.msea.2018.03.071
679,Al12Hf22Nb22Ti22Zr22,BCC,None,treated at 1273 K for 0.5 h, followed by aging at 873 K for 100 h,Tensile Ductility,EXP,None,298.15,11.0,None,%,F6,10.1016/j.msea.2018.03.071
680,W 60 Ta 40,BCC,None,none,Compressive Ductility,EXP,None,298.0,8.5,None,%,F3,10.1016-j.scriptamat.2021.113839
681,W 60 Ta 40,BCC,None,none,Compressive Ductility,EXP,None,473.0,15.0,None,%,F3,10.1016-j.scriptamat.2021.113839
682,W 60 Ta 40,BCC,None,none,Compressive Ductility,EXP,None,673.0,14.0,None,%,F3,10.1016-j.scriptamat.2021.113839
683,W 60 Ta 40,BCC,None,none,Compressive Ductility,EXP,None,873.0,17.0,None,%,F3,10.1016-j.scriptamat.2021.113839
684,W 60 Ta 40,BCC,None,none,Compressive Ductility,EXP,None,1073.0,20.0,None,%,F3,10.1016-j.scriptamat.2021.113839
685,WTaVTi,BCC,None,none,Compressive Ductility,EXP,None,298.0,17.0,None,%,F3,10.1016-j.scriptamat.2021.113839
686,WTaVTi,BCC,None,none,Compressive Ductility,EXP,None,473.0,22.0,None,%,F3,10.1016-j.scriptamat.2021.113839
687,WTaVTi,BCC,None,none,Compressive Ductility,EXP,None,673.0,28.0,None,%,F3,10.1016-j.scriptamat.2021.113839
688,WTaVTi,BCC,None,none,Compressive Ductility,EXP,None,873.0,26.0,None,%,F3,10.1016-j.scriptamat.2021.113839
689,WTaVTi,BCC,None,none,Compressive Ductility,EXP,None,1073.0,25.0,None,%,F3,10.1016-j.scriptamat.2021.113839
690,WTaVTiCr,BCC,None,none,Compressive Ductility,EXP,None,298.0,18.0,None,%,F3,10.1016-j.scriptamat.2021.113839
691,WTaVTiCr,BCC,None,none,Compressive Ductility,EXP,None,473.0,23.0,None,%,F3,10.1016-j.scriptamat.2021.113839
692,WTaVTiCr,BCC,None,none,Compressive Ductility,EXP,None,673.0,16.0,None,%,F3,10.1016-j.scriptamat.2021.113839
693,WTaVTiCr,BCC,None,none,Compressive Ductility,EXP,None,873.0,14.0,None,%,F3,10.1016-j.scriptamat.2021.113839
694,WTaVTiCr,BCC,None,none,Compressive Ductility,EXP,None,1073.0,15.0,None,%,F3,10.1016-j.scriptamat.2021.113839
695,Ti28.32Zr28.32Hf28.32Nb6.74Ta6.74Mo1.55,None,None,none,Tensile Ductility,EXP,None,298.15,0.5,None,%,F8,10.1016/j.matdes.2021.109548
696,WNi8Fe2Re6,BCC+FCC,None,Sintering at 1500 oC for 60 min,Tensile Ductility,EXP,None,298.15,13.0,None,%,T2,10.3390/ma14071660
697,WNi4.9Fe2.1,BCC+FCC,None,ball milled for 50 h Sintered at 1490 oC for 90 min,Tensile Ductility,EXP,None,298.15,26.4,None,%,T2,10.3390/ma14071660
698,WNi4.9Fe2.1Re0.2,BCC+FCC,None,ball milled for 50 h Sintered at 1490 oC for 90 min,Tensile Ductility,EXP,None,298.15,26.0,None,%,T2,10.3390/ma14071660
699,WNi4.9Fe2.1Re0.4,BCC+FCC,None,ball milled for 50 h Sintered at 1490 oC for 90 min,Tensile Ductility,EXP,None,298.15,25.0,None,%,T2,10.3390/ma14071660
700,WNi7Fe3Re,BCC+FCC,None,Sintering at 1480 oC for 120 min,Tensile Ductility,EXP,None,298.15,14.0,None,%,T2,10.3390/ma14071660
701,WNi7Fe3Re,BCC+FCC,None,Sintering at 1480 oC for 120 min,Tensile Ductility,EXP,None,298.15,23.0,None,%,T2,10.3390/ma14071660
702,WNi7Fe3,BCC+FCC,None,Sintering at 1500 oC for 30 min,Tensile Ductility,EXP,None,298.15,31.0,None,%,T2,10.3390/ma14071660
703,WNi7Fe3Ta5,BCC+FCC,None,Sintering at 1500 oC for 30 min,Tensile Ductility,EXP,None,298.15,3.0,None,%,T2,10.3390/ma14071660
704,Ti30Zr1Nb54Al15,BCC,E,Extrusion at 1100 oC  ,Tensile Ductility,EXP,None,298.15,24.0,None,%,T3,10.1007/BF02665823
705,Ti30Zr1Nb54Al15,BCC,None,Heat treatment at 1550 oC/50 h + extrusion at 1100 Oc,Tensile Ductility,EXP,None,298.15,13.0,None,%,T3,10.1007/BF02665823
706,Ti30Zr1Nb54Al15,BCC,None,Extrusion at 1100 oC+ heat treatment at 900 oC/8 h,Tensile Ductility,EXP,None,298.15,10.4,None,%,T3,10.1007/BF02665823
707,Ti30Zr1Nb54Al15,BCC,AC,None,Tensile Ductility,EXP,None,298.15,0.0,None,%,T3,10.1007/BF02665823
708,Ti55.5Nb25Al19.5,BCC,None,Extrusion at 1100 oC+ heat treatment at 900 oC/8 h,Tensile Ductility,EXP,None,298.15,19.0,None,%,T3,10.1007/BF02665823
709,Ti58Nb21Al21,BCC,None,Extrusion at 930 oC+ heat treatment at 900 oC/24 h,Tensile Ductility,EXP,None,298.15,27.6,None,%,T3,10.1007/BF02665823
710,Ti58Nb21Al21,BCC,None,Extrusion at 930 oC+ heat treatment at 900 oC/24 h,Tensile Ductility,EXP,None,298.15,16.2,None,%,T3,10.1007/BF02665823
711,Ti45Zr35Ta10Al10,BCC,None,Extrusion at 1000 oC  ,Tensile Ductility,EXP,None,298.15,0.0,None,%,T3,10.1007/BF02665823
712,Mo73Si10B14Hf3,None,None,strain rates  8*10-4s-1,Tensile Ductility,EXP,None,1698.15,106.0,None,%,T1,10.1016/j.msea.2011.11.001
713,Mo73Si10B14Hf3,None,None,strain rates  8*10-4s-1,Tensile Ductility,EXP,None,1798.15,125.0,None,%,T1,10.1016/j.msea.2011.11.001
714,Mo73Si10B14Hf3,None,None,strain rates  2*10-2s-1,Tensile Ductility,EXP,None,1698.15,57.0,None,%,T1,10.1016/j.msea.2011.11.001
715,Mo73Si10B14Hf3,None,None,strain rates  2*10-2s-1,Tensile Ductility,EXP,None,1798.15,72.0,None,%,T1,10.1016/j.msea.2011.11.001
716,Mo73Si10B14Hf3,None,None,strain rates  8*10-4s-1,UTS,EXP,None,1698.15,276000000.0,None,Pa,T1,10.1016/j.msea.2011.11.001
717,Mo73Si10B14Hf3,None,None,strain rates  8*10-4s-1,UTS,EXP,None,1798.15,128000000.0,None,Pa,T1,10.1016/j.msea.2011.11.001
718,Mo73Si10B14Hf3,None,None,strain rates  2*10-2s-1,UTS,EXP,None,1698.15,560000000.0,None,Pa,T1,10.1016/j.msea.2011.11.001
719,Mo73Si10B14Hf3,None,None,strain rates  2*10-2s-1,UTS,EXP,None,1798.15,263000000.0,None,Pa,T1,10.1016/j.msea.2011.11.001
720,Mo80Si9B8Hf3,None,None,strain rates  3*10-4s-1,Tensile Ductility,EXP,None,1673.15,170.0,None,%,T2,10.1016/j.msea.2011.11.001
721,Mo80Si9B8Hf3,None,None,strain rates  3*10-4s-1,Tensile Ductility,EXP,None,1723.15,200.0,None,%,T2,10.1016/j.msea.2011.11.001
722,Mo80Si9B8Hf3,None,None,strain rates  3*10-4s-1,Tensile Ductility,EXP,None,1803.15,290.0,None,%,T2,10.1016/j.msea.2011.11.001
723,Mo80Si9B8Hf3,None,None,strain rates  3*10-4s-1,Tensile Ductility,EXP,None,1833.15,410.0,None,%,T2,10.1016/j.msea.2011.11.001
724,Mo80Si9B8Hf3,None,None,strain rates  3*10-4s-1,UTS,EXP,None,1673.15,182000000.0,None,Pa,T2,10.1016/j.msea.2011.11.001
725,Mo80Si9B8Hf3,None,None,strain rates  3*10-4s-1,UTS,EXP,None,1723.15,128000000.0,None,Pa,T2,10.1016/j.msea.2011.11.001
726,Mo80Si9B8Hf3,None,None,strain rates  3*10-4s-1,UTS,EXP,None,1803.15,86000000.0,None,Pa,T2,10.1016/j.msea.2011.11.001
727,Mo80Si9B8Hf3,None,None,strain rates  3*10-4s-1,UTS,EXP,None,1833.15,60000000.0,None,Pa,T2,10.1016/j.msea.2011.11.001
728,Mo80Si9B8Hf3,None,None,strain rates  1*10-3s-1,Tensile Ductility,EXP,None,1803.15,156.0,None,%,T2,10.1016/j.msea.2011.11.001
729,Mo80Si9B8Hf3,None,None,strain rates  1*10-3s-1,Tensile Ductility,EXP,None,1833.15,210.0,None,%,T2,10.1016/j.msea.2011.11.001
730,Mo80Si9B8Hf3,None,None,strain rates  1*10-3s-1,UTS,EXP,None,1803.15,153000000.0,None,Pa,T2,10.1016/j.msea.2011.11.001
731,Mo80Si9B8Hf3,None,None,strain rates  1*10-3s-1,UTS,EXP,None,1833.15,116000000.0,None,Pa,T2,10.1016/j.msea.2011.11.001
732,Mo80Si9B8Hf3,None,None,strain rates  5*10-2s-1,Tensile Ductility,EXP,None,1673.15,60.0,None,%,T2,10.1016/j.msea.2011.11.001
733,Mo80Si9B8Hf3,None,None,strain rates  5*10-2s-1,Tensile Ductility,EXP,None,1723.15,68.0,None,%,T2,10.1016/j.msea.2011.11.001
734,Mo80Si9B8Hf3,None,None,strain rates  5*10-2s-1,Tensile Ductility,EXP,None,1803.15,75.0,None,%,T2,10.1016/j.msea.2011.11.001
735,Mo80Si9B8Hf3,None,None,strain rates  5*10-2s-1,Tensile Ductility,EXP,None,1833.15,86.0,None,%,T2,10.1016/j.msea.2011.11.001
736,Mo80Si9B8Hf3,None,None,strain rates  5*10-2s-1,UTS,EXP,None,1673.15,280000000.0,None,Pa,T2,10.1016/j.msea.2011.11.001
737,Mo80Si9B8Hf3,None,None,strain rates  5*10-2s-1,UTS,EXP,None,1723.15,210000000.0,None,Pa,T2,10.1016/j.msea.2011.11.001
738,Mo80Si9B8Hf3,None,None,strain rates  5*10-2s-1,UTS,EXP,None,1803.15,1820000000.0,None,Pa,T2,10.1016/j.msea.2011.11.001
739,Mo80Si9B8Hf3,None,None,strain rates  5*10-2s-1,UTS,EXP,None,1833.15,145000000.0,None,Pa,T2,10.1016/j.msea.2011.11.001
740,W95.8Zr0.5C3.7,BCC+FCC,None,None,Tensile Ductility,EXP,None,298.15,1.1,None,%,T1,10.1038/srep16014
741,W95.8Zr0.5C3.7,BCC+FCC,None,None,Tensile Ductility,EXP,None,398.15,2.7,None,%,T1,10.1038/srep16014
742,W95.8Zr0.5C3.7,BCC+FCC,None,None,Tensile Ductility,EXP,None,448.15,6.5,None,%,T1,10.1038/srep16014
743,W95.8Zr0.5C3.7,BCC+FCC,None,None,Tensile Ductility,EXP,None,498.15,14.2,None,%,T1,10.1038/srep16014
744,W95.8Zr0.5C3.7,BCC+FCC,None,None,Tensile Ductility,EXP,None,598.15,21.3,None,%,T1,10.1038/srep16014
745,W95.8Zr0.5C3.7,BCC+FCC,None,None,Tensile Ductility,EXP,None,698.15,27.2,None,%,T1,10.1038/srep16014
746,W95.8Zr0.5C3.7,BCC+FCC,None,None,Tensile Ductility,EXP,None,798.15,41.0,None,%,T1,10.1038/srep16014
747,ZrNbHf,BCC,None,None,Tensile Ductility,DFT,None,0.0,9.0,None,%,T1,10.1038/srep12334
748,ZrVTiNb,BCC,None,None,Tensile Ductility,DFT,None,0.0,13.3,None,%,T1,10.1038/srep12334
749,ZrTiNbHf,BCC,None,None,Tensile Ductility,DFT,None,0.0,8.9,None,%,T1,10.1038/srep12334
750,ZrVTiNbHf,BCC,None,None,Tensile Ductility,DFT,None,0.0,12.1,None,%,T1,10.1038/srep12334
751,Ti51Al45Cr2Nb2,None,None,None,Tensile Ductility,EXP,None,298.15,0.65,None,%,T2,10.1016/j.vacuum.2017.11.032
752,AlNbTiZr,BCC+B2,AC,None,Compressive Ductility,EXP,None,298.15,8.6,None,%,T2,10.1080-02670836.2018.1446267
753,AlNbTiZr,BCC+B2,H,None,Compressive Ductility,EXP,None,298.15,17.8,None,%,T2,10.1080-02670836.2018.1446267
754,NbHfTi,None,None,None,Tensile Ductility,EXP,None,298.15,36.5,None,%,T3,10.1007/s11665-018-3146-8
755,NbHfTi,None,AW,As welded,Tensile Ductility,EXP,None,298.15,31.5,None,%,T3,10.1007/s11665-018-3146-8
756,NbHfTi,None,AW+VA,As welded + vacuum annealed,Tensile Ductility,EXP,None,298.15,35.0,None,%,T3,10.1007/s11665-018-3146-8
